Repository: HHHIISME/Material

# 材料学院智能学习平台

> 基于大语言模型的材料科学智能问答与知识检索系统

## 🎯 项目简介

材料学院智能学习平台是一个面向材料科学与工程学科的智能问答系统，具备以下核心功能：

- 🤖 **智能问答** - 基于知识库的精准问答
- 🖼️ **图片检索** - 文本搜图、上下文图片推荐
- 📊 **PPT生成** - 智能生成教学/汇报PPT
- 📚 **知识库管理** - 教材、文献、论文的知识入库

## 🛠️ 技术栈

### 后端
- **框架**: FastAPI
- **数据库**: PostgreSQL + Milvus (向量库) + Redis
- **LLM**: 智谱 GLM-4
- **文档处理**: PyMuPDF, python-docx
- **对象存储**: MinIO

### 前端
- **框架**: React 18 + TypeScript
- **构建工具**: Vite
- **样式**: Tailwind CSS
- **状态管理**: Zustand

### 基础设施
- **容器化**: Docker + Docker Compose
- **向量检索**: Milvus

## 🚀 快速开始

```bash

# 克隆项目
git clone <repository-url>
cd Material

# 启动所有服务
docker compose up -d

# 访问

# 前端: http://localhost:5173

# API文档: http://localhost:8000/docs
```

详细开发指南请查看 [开发指南](docs/开发指南.md)

## 📖 文档

- [PRD 文档](prd.md)
- [技术需求文档](技术需求.md)
- [任务清单](任务清单.md)

## 📁 项目结构

```
Material/
├── backend/          # 后端服务
├── frontend/         # 前端服务
├── docker/           # Docker 配置
├── docs/             # 文档
├── data/             # 数据目录
└── docker-compose.yml
```

## 📝 开发状态

当前阶段: **项目初始化**

详见 [任务清单](任务清单.md)

将用于构建知识图谱的纯文本放在此目录。

支持格式（见 settings.yaml 中的 file_pattern）：
  - .txt
  - .md

文件名建议使用英文或拼音，避免特殊字符。

示例：sample.txt（可删除后换为你的语料）

File: KnowledgeGraph/KnowledgeGraph/graphrag/input_backup/kg_literature_corpus.md (part 1 of 2)
# 文献摘要语料（KnowledgeGraph / GraphRAG 输入）
本文件由 nanobot knowledge_graph_pipeline 工具生成。

## 1. Microfabrication of functional polyimide films and microstructures for flexible MEMS applications

**Year:** 2023

### Abstract

Polyimides are widely used in the MEMS and flexible electronics fields due to their combined physicochemical properties, including high thermal stability, mechanical strength, and chemical resistance values. In the past decade, rapid progress has been made in the microfabrication of polyimides. However, enabling technologies, such as laser-induced graphene on polyimide, photosensitive polyimide micropatterning, and 3D polyimide microstructure assembly, have not been reviewed from the perspective of polyimide microfabrication. The aims of this review are to systematically discuss polyimide microfabrication techniques, which cover film formation, material conversion, micropatterning, 3D microfabrication, and their applications. With an emphasis on polyimide-based flexible MEMS devices, we discuss the remaining technological challenges in polyimide fabrication and possible technological innovations in this field.

---

## 2. Hierarchical Polyimide Nonwoven Fabric with Ultralow-Reflectivity Electromagnetic Interference Shielding and High-Temperature Resistant Infrared Stealth Performance

**Year:** 2024

### Abstract

Hierarchical polyimide (PI) nonwoven fabric is fabricated by alkali treatment, in-situ growth of magnetic particles, and "self-activated" electroless Ag plating process. Impedance matching structure by assembling Fe3O4/Ag-loaded PI nonwoven fabric (PFA) and pure Ag-coated PI nonwoven fabric (PA) induces more electromagnetic waves enter PFA/PA and be dissipated. The fluffy 3D space structure of PFA with strong adhesion interaction and low infrared emissivity of PA endow PFA/PA with excellent thermal stability in electromagnetic interference shielding and high-temperature resistant infrared stealth performance. Hierarchical polyimide (PI) nonwoven fabric is fabricated by alkali treatment, in-situ growth of magnetic particles, and "self-activated" electroless Ag plating process. Impedance matching structure by assembling Fe3O4/Ag-loaded PI nonwoven fabric (PFA) and pure Ag-coated PI nonwoven fabric (PA) induces more electromagnetic waves enter PFA/PA and be dissipated. The fluffy 3D space structure of PFA with strong adhesion interaction and low infrared emissivity of PA endow PFA/PA with excellent thermal stability in electromagnetic interference shielding and high-temperature resistant infrared stealth performance. Designing and fabricating a compatible low-reflectivity electromagnetic interference (EMI) shielding/high-temperature resistant infrared stealth material possesses a critical significance in the field of military. Hence, a hierarchical polyimide (PI) nonwoven fabric is fabricated by alkali treatment, in-situ growth of magnetic particles and "self-activated" electroless Ag plating process. Especially, the hierarchical impedance matching can be constructed by systematically assembling Fe3O4/Ag-loaded PI nonwoven fabric (PFA) and pure Ag-coated PI nonwoven fabric (PA), endowing it with an ultralow-reflectivity EMI shielding performance. In addition, thermal insulation of fluffy three-dimensional (3D) space structure in PFA and low infrared emissivity of PA originated from Ag plating bring an excellent infrared stealth performance. More importantly, the strong bonding interaction between Fe3O4, Ag, and PI fiber improves thermal stability in EMI shielding and high-temperature resistant infrared stealth performance. Such excellent comprehensive performance makes it promising for military tents to protect internal equipment from electromagnetic interference stemmed from adjacent equipment and/or enemy, and inhibit external infrared detection.

---

## 3. Ultralight, highly flexible in situ thermally crosslinked polyimide aerogels with superior mechanical and thermal protection properties via nanofiber reinforcement.

**Year:** 2022

### Abstract

HYPOTHESIS
Advanced thermal-insulation materials for human use in high-temperature and ultra-low-temperature environments have received extensive attention. However, facile synthesis of aerogels with excellent mechanical and thermal properties via freeze-drying or electrospinning alone is still challenging. We hypothesized that a polyimide aerogel with high mechanical strength and good thermal-insulation performance and suitability for various applications at high and low temperatures could be prepared facilely using a simple and novel preparation strategy that combines electrospinning, freeze-drying, and in situ thermal crosslinking.


EXPERIMENTS
Polyamideimide (PAI) nanofibers loaded with bismaleimide (BMI) were electrospun and dispersed into a polyamic acid aqueous solution. PAI/BMI-nanofiber-reinforced polyimide (IBNR-PI) aerogels with an interpenetrating network structure were prepared by freeze-drying and heat treatment.


FINDINGS
The IBNR-PI aerogels possessed extremely low volume density (26 mg cm-3) and high porosity (94.92%). Most importantly, they showed high tensile strength and good compressive fatigue resistance with plastic deformation of only 7% after 1000 compression cycles. The aerogels also showed a significantly low thermal conductivity (30.06 mW m-1 K-1) and excellent thermal insulation over a wide temperature range. Thus, the IBNR-PI aerogels are excellent candidates for thermal-insulation materials at high and low temperatures.

---

## 4. High‐Temperature Resistant Polyimide Aerogels With Extreme Condition Tolerance Constructed by In Situ Skeleton Encapsulation Growth

**Year:** 2025

### Abstract

Polyimide aerogel (PIA) can enable to withstand the extreme conditions in a great measure due to their exceptional thermal stability and excellent mechanical toughness properties derived from the rigid‐ring structures, which are rather promising alternatives in terms of high‐performance thermal protection materials for aerospace field. However, PIA usually suffers from poor dimensional stability at high‐temperature atmosphere, accordingly leading into the degradation of macroscopic features, eventually restricting their extreme‐ambient applications. Here, an in situ skeleton encapsulation growth strategy is proposed to modulate aerogel networking skeleton construction pattern, namely forming the binary organic–inorganic nature skeletons originated from PIA nanoscale structures encapsulated with polymethylsilsesquioxane. The resulting aerogel demonstrates superior dimensional stability (linear shrinkage down to 1.11% even experiencing at 300 °C for 3000 s) despite facing high‐temperature heat flux shock, suggesting an excellent high‐temperature resistant ability depending upon encapsulated Si‐O‐phase‐layer networking skeletons formation and intrinsic strong chemical bonds of polyimide chains. Further, the aerogels own the exceptional extreme‐condition tolerance when subjected to thermal shock cycling (−196 °C—300 °C), and fantastic flame retardancy at 1200 °C. This approach to developing PIA broadens the applicability of high‐performance PIA and holds significant potential for aerospace thermal protection, particularly in extreme conditions.

---

## 5. A Flexible Temperature Sensor with Ultrafast Response Speed and High Stability Achieved by Improving Substrate Thermal Conductivity and Radiative Cooling

**Year:** 2025

### Abstract

Flexible temperature sensors have great potential for application in human‐computer interaction and disaster prevention systems. However, the slow response rate makes it difficult to quickly respond to human health conditions, and its stability is difficult to maintain in various environments, limiting its range of use. In this study, a fast‐response, highly stable temperature sensor based on a breathable nanofiber platform is prepared. The response speed (0.32 s) is improved by introducing oriented boron nitride nanosheets (BNNS) with high thermal conductivity into TPU (thermoplastic polyurethane elastomer) nanofibers; the high sensitivity (0.077 °C−1) is realized by adding polyaniline (PANI) to graphene (G). High stability and signal‐to‐noise ratio (SNR) are achieved by covering the sensing layer with the TPU/silica (SiO2) nanofiber and using the direct printing preparation method. B Besides, the TPU/SiO2 nanofiber, with its high visible light reflectance, and the TPU/BNNS nanofiber enable the sensor to exhibit excellent human thermal management capabilities, lowering body temperature by up to 5 °C in outdoor conditions compared to standard clothing. For application verification, the sensors are used for long‐term temperature monitoring of the human body in various environments, as well as for respiratory and battery temperature monitoring. This study opens a promising path for improving the response speed and reliability of temperature sensors.

---

## 6. Construction of all-organic low dielectric polyimide hybrids via synergistic effect between covalent organic framework and cross-linking structure

**Year:** 2023

### Abstract

results are well consistent with the dielectric properties data. Furthermore, the PI/COF hybrid ﬁ lm with 5 wt% COF showed a signi ﬁ cant enhancement in breakdown strength, which increased to 412.8 kV/mm as compared with pure PI. In addition, the PI/COF hybrid ﬁ lm achieve to reduce the dielectric constant and thermal expansion coef ﬁ cient (CTE). It also exhibited excellent thermal, hydrophobicity, and mechanical performance. The all-organic PI/COF hybrid ﬁ lms have great commercial potential as next-generation electronic packaging materials.

---

## 7. Influence of Molecular Weight on Thermal and Mechanical Properties of Carbon-Fiber-Reinforced Plastics Based on Thermoplastic Partially Crystalline Polyimide

**Year:** 2023

### Abstract

For the first time, a study of the influence of the molecular weight of the thermoplastic partially crystalline polyimide R-BAPB on the thermophysical and mechanical properties of carbon plastics was presented. The molecular weight of polyimide was determined using the method of light scattering and the study of the intrinsic viscosity of polyamic acid solutions. To obtain CFRPs, the uniform distribution of polyimide powder on continuous carbon fibers via electrostatic spraying and further hot calendering and pressing were applied. The study of the structure of the obtained carbon plastics via scanning electron microscopy has shown that the growth of the molecular weight of polyimide prevents the impregnation of carbon fiber with the introduced polyimide. Moreover, an increase in the molecular weight of polyimide leads to a rise in glass transition and thermal decomposition temperatures up to 590 °C, while the degree of crystallinity of CFRP falls. Nonetheless, raising the molecular weight from 22,000 to 70,000 g/mol of a binder polymer improves the interlayer fracture toughness G1C by more than five times.

---

## 8. Study on Chemical Graft Structure Modification and Mechanical Properties of Photocured Polyimide

**Year:** 2022

### Abstract

The great challenge facing additive manufacturing is that the available high-performance 3D printing materials can hardly keep up with the rapid development of new additive manufacturing technology. Then, the commercial resins available in the market have some problems, such as poor thermal stability, insufficient light-curing degree, and large shrinkage after curing, which need to be solved urgently. This study reports a photocurable polyimide ink for digital light processing (DLP) 3D printing to prepare controllable 3D structures with high thermal stability, low shrinkage, and excellent comprehensive properties. In this study, pyromellitic dianhydride and diaminodiphenyl ether, the Kapton polyimide with the highest performance synthesized so far, were selected as raw materials, and 2,2′-bis(3,4-dicarboxylic acid) hexafluoropropane dianhydride containing fluorine was introduced to modify the branched-chain structure. The polyimide was prepared by one-step imidization, and then the graft with photocurable double bonds and certain functions was grafted by reaction of glycidyl methacrylate with phenolic hydroxyl groups. In this work, the solubility of the synthesized oligomer polyimide in organic solvents was greatly increased by combining three methods, thereby allowing the formation of ink for photocuring 3D printing, and the ink can be stacked to form low-shrinkage polyimide with complex controllable shape. Polyimide printed by DLP can produce complex structures with good mechanical character and thermal stability and small shrinkage. Therefore, the polyimide prepared in this study is considered to be a resin of great commercial possibility. In addition, due to its properties, it has important development potential in some fields with high demand for thermal stability, such as high-temperature cooling valves, aerospace, and other fields.

---

## 9. Bioinspired, Ultra‐Sensitive Flexible Strain Sensor Based on Ceramic Fiber Paper With Superhydrophobic and High‐Temperature‐Resistant Properties

**Year:** 2022

### Abstract

Flexible strain sensors are indispensable components providing repeatable electronic signals responding to mechanical deformations. Nevertheless, there is a stringent demand for flexible sensors to maintain normal performance in daily use and even in harsh conditions, such as high humidity and high temperature. Herein, inspired by scorpions, a highly sensitive flexible strain sensor based on ceramic fiber paper (CFP) with superhydrophobic and high‐temperature‐resistant properties is developed by a combination of mechanical cutting and spray coating method, which minimizes performance degradation commonly seen in polymer‐based and textile‐based sensors under harsh conditions. The prepared strain sensor exhibits high sensitivity (gauge factor ≈1254), low detection limit (0.078%), fast response time (108 ms), and notable stability (over 10 000 cycles). The ultra‐high sensitivity originates from the existence of the micro‐scale cracks. To further improve stability of the device in some harsh conditions, superhydrophobic and heat‐resisting coatings consisting of SiO2 aerogels and SiO2 nanoparticles are introduced onto the surface of CFP. Owing to the synergistic effect of the high‐temperature resistance of ceramics fibers and the coatings, the device operates normally at temperature up to 220 °C with a water contact angle of 159°, showing great promises for harsh conditions, especially in the industrial and aerospace fields.

---

## 10. Robust, High-Temperature-Resistant Polyimide Separators with Vertically Aligned Uniform Nanochannels for High-Performance Lithium-Ion Batteries.

**Year:** 2024

### Abstract

Separator is an essential component of lithium-ion batteries (LIBs), playing a pivotal role in battery safety and electrochemical performance. However, conventional polyolefin separators suffer from poor thermal stability and nonuniform pore structures, hindering their effectiveness in preventing thermal shrinkage and inhibiting lithium (Li) dendrites. Herein, we present a robust, high-temperature-resistant polyimide (PI) separator with vertically aligned uniform nanochannels, fabricated via ion track-etching technology. The resultant PI track-etched membranes (PITEMs) effectively homogenize Li-ion distribution, demonstrating enhanced ionic conductivity (0.57 mS cm-1) and a high Li+ transfer number (0.61). PITEMs significantly prolong the cycle life of Li/Li cells to 1200 h at 3 mA cm-2. For Li/LiFePO4 cells, this approach enables a specific capacity of 143 mAh g-1 and retains 83.88% capacity after 300 cycles at room temperature. At 80 °C, the capacity retention remains at 85.92% after 200 cycles. Additionally, graphite/LiFePO4 pouch cells with PITEMs display enhanced cycling stability, retaining 73.25% capacity after 1000 cycles at room temperature and 78.41% after 100 cycles at 80 °C. Finally, PITEMs-based pouch cells can operate at 150 °C. This separator not only addresses the limitations of traditional separators, but also holds promise for mass production via roll-to-roll methods. We expect this work to offer insights into designing and manufacturing of functional separators for high-safety LIBs.

---

## 11. Flexible, Thermally Stable, and Ultralightweight Polyimide-CNT Aerogel Composite Films for Energy Storage Applications.

**Year:** 2023

### Abstract

Polyimide (PI) aerogels are promising in various fields of application, ranging from thermal insulators to aerospace. However, they are typically in the form of a bulk monolith, which suffers from a lack of conformability and drapability. Moreover, their electrical conductivity is limited, and they mainly display an insulative behavior. These shortcomings can limit the applications of PI aerogels in energy storage systems, which require ultralightweight flexible conductive films, which at the same time offer high thermal stability, ultralow density, and high surface area. To overcome these obstacles, the present study reports the fabrication of PI-carbon nanotube (PI-CNT) aerogel composite films with varying CNT content prepared through a sol-gel preparation method, followed by a supercritical drying procedure. Compared to pristine PI aerogels, which displayed a large shrinkage and density of 18.3% and 0.12 g cm-3, respectively, the incorporation of only 5 wt % CNTs resulted in a significant reduction of both shrinkage and density to only 11.5% and 0.10 g cm-3, respectively. This suggests the importance of CNTs in improving the dimensional stability of aerogels and creating a robust network. Further characterizations showed that incorporation of 5 wt % CNTs also resulted in the highest pore volume (1.25 cm3 g-1), highest surface area (324 m2 g-1), highest real permittivity (80), highest electrical conductivity (3 × 10-1 S m-1), and ultrahigh service temperature (575 °C). It was also shown that the aerogel films can withstand a large degree of bending, can be twisted, and can be fully rolled with no obvious cracks propagated in the structure. The combined outstanding properties of the developed aerogel composite films make them promising potential candidates for supercapacitor electrodes. Therefore, the electrochemical performance of the devices based on aerogel electrodes was further studied. The device demonstrated a high energy density of 2.6 Wh kg-1 at a power density of 303.8 W kg-1. The total capacitance after 5000 cycles was 91.8% of the initial capacitance, which indicated excellent stability and durability of the device. Overall, this work provides a facile yet effective methodology for the development of high-performance aerogel materials for energy storage applications.

---

## 12. Effect of polymer concentration and cross-linking density on the microstructure and properties of polyimide aerogels

**Year:** 2024

### Abstract

Polyimide aerogels display excellent mechanical strength, high thermal stability, low thermal conductivity, and outstanding dielectric properties. Typically, the synthesis of polyimide aerogels involves the polycondensation of dianhydride and diamine into poly(amic acid) (PAA) oligomers, which are then cross-linked and chemically imidized into polyimide. The stoichiometry of dianhydride and diamine determines the number of repeat units and length of the PAA oligomers, which in turn determines the cross-linking density. Despite the critical role of polymer concentration and number of repeating units in determining the microstructure and properties of polyimide aerogels, few detailed studies exist on these two parameters. Here, we synthesized and characterized 16 polyimide aerogel formulations from the common monomers biphenyl-3,3′,4,4′-tetracarboxylic dianhydride (BPDA) and 4,4′-oxydianiline (ODA), with different repeat units (n = 5, 15, 30, 45) and total polymer concentrations (4, 7, 10, 13 wt%). An increased polymer concentration accelerated gelation and enhanced the mechanical performance of aerogels, but surprisingly, it also led to higher volumetric shrinkage during aging, solvent exchange, and supercritical drying (SCD). Specific surface areas (SSAs) reached a maximum at intermediate polymer concentrations. A shorter oligomer chain length, i.e., a higher cross-linking density, led to moderately higher SSAs (between 320 and 400 m2/g) and reduced shrinkage, resulting in lower densities for a given polymer concentration. The density dependence of the thermal conductivity exhibits a pronounced U-shaped curve with a minimum in thermal conductivity of 21–23 mW/(m·K) between 0.080 and 0.120 g/cm3, with somewhat lower values for more highly cross-linked aerogels. This systematic study of polyimide aerogels forms the basis for designing polyimide aerogels with tailored properties for targeted applications. Quantitative investigation of synthesis-structure-property correlations. Lower shrinkage for lower polymer concentrations and higher cross-linking density. Highest surface areas at intermediate polymer concentration and high cross-linking density. Compositional effects on mechanical properties are indirect, through their effect on density. Superinsulating thermal conductivities at intermediate densities between 0.080 and 0.120 g/cm3. Quantitative investigation of synthesis-structure-property correlations. Lower shrinkage for lower polymer concentrations and higher cross-linking density. Highest surface areas at intermediate polymer concentration and high cross-linking density. Compositional effects on mechanical properties are indirect, through their effect on density. Superinsulating thermal conductivities at intermediate densities between 0.080 and 0.120 g/cm3.

---

## 13. Preparation and Properties of High-Temperature-Resistant, Lightweight, Flexible Polyimide Foams with Different Diamine Structures

**Year:** 2023

### Abstract

Polyimide foam (PIF) is a rising star in high-end applications such as aerospace thermal insulation and military sound absorption. However, the basic rule on molecular backbone design and uniform pore formation of PIF still need to be explored. In this work, polyester ammonium salt (PEAS) precursor powders are synthesized between alcoholysis ester of 3, 3′, 4, 4′-benzophenone tetracarboxylic dianhydride (BTDE) and aromatic diamines with different chain flexibility and conformation symmetry. Then, a standard “stepwise heating” thermo-foaming approach is used to prepare PIF with comprehensive properties. A rational thermo-foaming program is designed based on in situ observation of pore formation during heating. The fabricated PIFs have uniform pore structure, and PIFBTDA-PDA shows the smallest size (147 μm) and narrow distribution. Interestingly, PIFBTDA-PDA also presents a balanced strain recovery rate (SR = 91%) and mechanical robustness (0.051 MPa at 25% strain) and its pore structure maintains regularity after 10 compression–recovery cycles, mainly due to high rigidity of the chains. Furthermore, all the PIFs possess lightweight feature (15–20 kg∙m−3), good heat resistance (Tg at 270–340 °C), thermal stability (T5% at 480–530 °C), thermal insulation properties (λ = 0.046–0.053 W∙m−1K−1 at 20 °C, λ = 0.078–0.089 W∙m−1K−1 at 200 °C), and excellent flame retardancy (LOI > 40%). The reported monomer-mediated pore-structure control strategy can provide guidelines for the preparation of high-performance PIF and its industrial applications.

---

## 14. Effect of phosphoric acid molarity on the structural, thermal, mechanical, and electrical properties of polyimide/polyaniline nanocomposites

**Year:** 2022

### Abstract

In this paper, we used two monomers, 3,3',4,4'-benzophenone tetracarboxylic dianhydride (BTDA) and m,m'-diaminobenzophenone (m, m’-DABP), to produce polyamide acid and then converted it to polyimide (PI). The effects of phosphoric acid (H3PO4) molarity (1, 2, and 3 M) on the structural, thermal, mechanical, and electrical characteristics of the polyimides/polyaniline (PI/PANI) nanocomposites were studied. Two sharp reflection peaks were developed by the addition of PANI to PI. When 3 M H3PO4 is added, the crystalline sharp peak loses some of its intensity. The complex formation of PI/PANI-H3PO4 was confirmed by Fourier transform infrared spectroscopy studies. The surface morphologies of the H3PO4 complex with nanocomposites were investigated by using a scanning electron microscope. From differential scanning calorimetry studies, the glass transition temperatures of nanocomposites decrease dramatically with an increase in H3PO4. Microhardness, flexural strength, and young modulus all dropped as acid molarity increased, although elongation at break increased as H3PO4 molarity increased. After the addition of H3PO4, a drop in the dielectric constant and an increase in ionic conductivity were observed.

---

## 15. Preparation and properties of branch‐leaf‐like polyimide composite films with high thermal conductivity and low dielectric loss

**Year:** 2023

### Abstract

Polyimide (PI) is widely used in the communication field benefited from its low dielectric properties and good electrical insulating properties, however, its low thermal conductivity simultaneously limits its application in electronic packaging. Delayed heat dissipation can exacerbate the thermal stress generated by device operation to damage electronic structures, thereby affecting work efficiency. As a result, it is necessary to improve the thermal conductivity of polyimide and maintain excellent dielectric performance. Here, we demonstrate the polyimide (BPDA‐ODA) composites with ordered structure are prepared by filling commercial polyimides with aramid nanofibers connection nitrides greatly improve thermal conductivity and maintain the low dielectric loss. When the filling amount of SBN@CN is 30 wt%, the thermal conductivity increases to 1.162 W/mK, which is 8 times higher than that of pure PI (0.0147 W/mK). Moreover, thermal stability and mechanical properties are maintained, realizing that the dielectric constant is about 3.81 and the dielectric loss is as low as 0.0034 at 100 MHz, which endows a new insight for the application of polyimide in electronic packaging.

---

## 16. Preparation and Properties of Intrinsically Black Polyimide Films with CIE Lab Color Parameters Close to Zero and High Thermal Stability for Potential Applications in Flexible Printed Circuit Boards

**Year:** 2022

### Abstract

Black polymer films with high thermal stability are highly desired in flexible electrical and electronic fields. Conventional black polymer films based on high-temperature resistant polymers and black inorganic dyes are usually suffered from the poor electrical and tensile properties. In the current work, a series of intrinsically black polyimide (BPI) films with International Commission on Illumination (CIE) Lab optical parameters close to zero and high thermal stability have been designed and prepared. For this purpose, an electron-rich aromatic diamine, 4,4′-iminodianiline (NDA), was copolymerized with 1,4-phenylenediamine (PDA) and 3,3′,4,4′-biphenyltetracarboxylic dianhydride (sBPDA) to afford a series of poly(amic acid) (PAA) solutions, which were then thermally dehydrated to provide the final BPI films at elevated temperatures up to 400 °C in air. The molar fraction of NDA in the total diamine monomers was 0 for BPI-0 (sBPDA-PDA), 10% for BPI-1, 20% for BPI-2, 30% for BPI-3, 40% for BPI-4, 50% for BPI-5, and 100% for BPI-6. For comparison, two referenced polyimide (PI) films, including PI-ref1 and PI-ref2, were prepared according to a similar procedure. The former was derived from pyromellitic dianhydride (PMDA) and 4,4′-oxydianiline (ODA) and the latter was from PMDA and NDA. The BPI films exhibited an increasing degree of blackness with the increasing contents of NDA units in the polymer films. For example, the BPI-6 (sBPDA-NDA) film exhibited the optical transmittance of 1.4% at a wavelength of 650 nm (T650), which was obviously lower than those of PI-ref1 (T650 = 74.6%) and PI-ref2 (T650 = 3.6%). In addition, the BPI-6 film showed the CIE Lab parameters of 0.39 for L*, 2.65 for a*, 0.66 for b*, and haze of 1.83, which was very close to the criterion of “pure blackness” for polymer films (L* = a* = b* = 0). At last, incorporation of the NDA units in the rigid-rod BPI-0 (BPDA-PDA) film slightly deteriorated the high-temperature dimensional stability of the derived BPI films. BPI-6 film showed a linear coefficient of thermal expansion (CTE) value of 34.8 × 10−6/K in the temperature range of 50 to 250 °C, which was higher than those of the BPI-0 (CTE = 12.3 × 10−6/K), PI-ref1 (CTE = 29.5 × 10−6/K), and PI-ref2 (CTE = 18.8 × 10−6/K) films. Nevertheless, the BPI films maintained good thermal stability with the 5% weight loss temperatures (T5%) higher than 590 °C, and the glass transition temperatures (Tg) higher than 340 °C.

---

## 17. Development and Processing of New Composite Materials Based on High-Performance Semicrystalline Polyimide for Fused Filament Fabrication (FFF) and Their Biocompatibility

**Year:** 2022

### Abstract

Samples of composite materials based on high-performance semicrystalline polyimide R-BAPB (based on the dianhydride R: 1,3-bis-(3′,4,-dicarboxyphenoxy)benzene and diamine BAPB: 4,4′-bis-(4″-aminophenoxy)diphenyl)) filled with carbon nanofibers and micron-sized discrete carbon fibers were obtained by FFF printing for the first time. The viscosity of melts of the composites based on R-BAPB, thermal, mechanical characteristics of the obtained composite samples, their internal structure, and biocompatibility were studied. Simultaneously with FFF printing, samples were obtained by injection molding. The optimal concentrations of carbon fillers in polyimide R-BAPB for their further use in FFF printing were determined. The effect of the incorporation of carbon fillers on the porosity of the printed samples was investigated. It was shown that the incorporation of carbon nanofibers reduces the porosity of the printed samples, which leads to an increase in deformation at break. Modification of polyimide with discrete carbon fibers increases the strength and Young’s modulus sufficiently but decreases the deformation at break. The cytotoxicity analysis showed that the obtained composite materials are bioinert.

---

## 18. Improved Melt Processabilities of Thermosetting Polyimide Matrix Resins for High Temperature Carbon Fiber Composite Applications

**Year:** 2022

### Abstract

With the goal of improving processability of imide oligomers and achieving of high temperature carbon fiber composite, a series of Thermosetting Matrix Resin solutions (TMR) were prepared by polycondensation of aromatic diamine (3,4′-oxybisbenzenamine, 3,4-ODA) and diester of biphenylene diacid (BPDE) using monoester of 4-phenylethynylphthalic acid (PEPE) as end-capping agent in ethyl alcohol as solvent to afford phenylethynyl-endcapped poly(amic ester) resins with calculated molecular weight (Calc’d Mw) of 1500–10,000. Meanwhile, a series of reactive diluent solutions (RDm) with Calc’d Mw of 600–2100 were also prepared derived from aromatic diamine (4,4′-oxybisbenzenamine, 4,4-ODA), diester of asymmetrical biphenylene diacid (α-BPDE) and monoester of 4-phenylethynylphthalic acid (PEPE) in ethyl alcohol. Then, the TMR solution was mixed with the RDm solution at different weight ratios to afford a series of A-staged thermosetting blend resin (TMR/RDm) solutions for carbon fiber composites. Experimental results demonstrated that the thermosetting blend resins exhibited improved melt processability and excellent thermal stability. After being thermally treated at 200 °C/1 h, the B-staged TMR/RDm showed very low melt viscosities and wider processing window. The minimum melt viscosities of ≤50 Pa·s was measured at ≤368 °C and the temperature scale at melt viscosities of ≤100 Pa·s were detected at 310–390 °C, respectively. The thermally cured neat resins at 380 °C/2 h showed a great combination of mechanical and thermal properties, including tensile strength of 84.0 MPa, elongation at breakage of 4.1%, and glass transition temperature (Tg) of 423 °C, successively. The carbon fiber reinforced polyimide composite processed by autoclave technique exhibited excellent mechanical properties both at room temperature and 370 °C. This study paved the way for the development of high-temperature resistant carbon fiber resin composites for use in complicated aeronautical structures.

---

## 19. Effect of the molar mass of polyimide based on pyromellitic dianhydride and 4,4′‐oxydianiline on dielectric and mechanical properties of nonwoven oriented polyimide materials

**Year:** 2024

### Abstract

This work is dedicated to the development and investigation of the properties of low‐dielectric‐constant nonwoven materials obtained by electrospinning from a polyimide‐based polymer, PMDA‐ODA, which is composed of pyromellitic dianhydride (PMDA) and 4,4′‐oxydianiline (ODA). The influence of the molar mass of PMDA‐ODA on the structural, mechanical, and dielectric properties of the resulting samples has been investigated. The molar mass of the polyimide has been determined through light scattering and viscosity measurements of polyamic acid solutions. As the molar mass of PMDA‐ODA increases from 13.400 to 49.300 g/mol, the glass transition temperature of the produced nonwoven samples increases, and their tensile mechanical properties are improved. The dielectric constant of PMDA‐ODA nonwoven polyimide materials varies from 1.55 to 1.91 at a temperature of 30°C in a frequency range from 1 Hz to 1 MHz, depending on the molar mass of the polymer used.

---

## 20. Pilot-Scale Electrospinning of PLA Using Biobased Dyes as Multifunctional Additives

**Year:** 2022

### Abstract

Fibers with diameters in the lower micrometer range have unique properties suitable for applications in the textile and biomedical industries. Such fibers are usually produced by solution electrospinning, but this process is environmentally harmful because it requires the use of toxic solvents. Melt electrospinning is a sustainable alternative but the high viscosity and low electrical conductivity of molten polymers produce thicker fibers. Here, we used multifunctional biobased dyes as additives to improve the spinnability of polylactic acid (PLA), improving the spinnability by reducing the electrical resistance of the melt, and incorporating antibacterial activity against Staphylococcus aureus. Spinning trials using our 600-nozzle pilot-scale melt-electrospinning device showed that the addition of dyes produced narrower fibers in the resulting fiber web, with a minimum diameter of ~9 µm for the fiber containing 3% (w/w) of curcumin. The reduction in diameter was low at lower throughputs but more significant at higher throughputs, where the diameter reduced from 46 µm to approximately 23 µm. Although all three dyes showed antibacterial activity, only the PLA melt containing 5% (w/w) curcumin retained this property in the fiber web. Our results provide the basis for the development of environmentally friendly melt-electrospinning processes for the pilot-scale manufacturing of microfibers.

---

## 21. Temperature-invariant flexible, fatigue resistant and thermal insulating polyimide nanofibrous aerogels with nanofiber-lamella crosslinking architecture

**Year:** 2024

### Abstract

Nanofibrous aerogels with excellent flexibility and compressibility, assembled from one-dimensional nanofibers, are attractive candidates for flexible thermal protection. However, achieving high mechanical stability for the three-dimension network of nanofibers remains...

---

## 22. Ultralight and Elastic Polyimide Microtube Aerogel via Airflow‐Induced Spinning

**Year:** 2025

### Abstract

Flexible thermal protection is of great significance in fields facing various environments such as aerospace and electric vehicles. Elastic aerogels with micro‐nanofibers as the base unit effectively solve the force‐thermal compatibility, optimized the contradiction between mechanical strength and thermal insulation performance, and solves the risk of fragile aerogel. In order to develop elastic aerogels with lower density and better thermal insulation properties. Here, the first one‐step preparation of ultralight polyimide microtube aerogel sponges (PMAS) using airflow‐induced spinning is reported. PMAS consists of a large number of structurally controllable microtube, resulting in ultralight density (≈50 mg cm−3), ultralow thermal conductivity (37 mW m−1·K at 25 °C), and excellent elasticity and fatigue resistance, with no significant attenuation of the maximum stress after 1000 cycles of compression at 80% strain. In addition, PMAS has temperature‐invariant dynamic mechanical stability and an operating temperature range from 77 to 573 K. These superior properties enable PMAS to be ideal choice for thermal insulation in extreme environments, thermal runaway in batteries, adsorption and gas filling. Airflow‐induced spinning fills the gap in the industrial‐scale preparation and material compatibility of microtube, while also providing a promising solution for the universal preparation of microtube structures.

---

## 23. Hollow Structured‐Controllable Polyimide Nanofibers with Extreme Conditions Tolerance for Efficient Thermal Insulation

**Year:** 2024

### Abstract

The rational use of efficient thermal insulation materials is one of the effective strategies for energy management. However, existing thermal insulation materials often exhibit poor stability, suboptimal thermal insulation performance, and weak mechanical properties in some extreme environments. Herein, this work develops an easy and scalable strategy for creating hollow polyimide (PI) nanofibers through coaxial electrospinning and high‐temperature template removal technology, in which the internal hollow structure is precisely controlled. A large amount of air is filled in the hollow structure within the nanofibers and the voids between the nanofibers, giving PI nanofibers low density (23.3 mg cm−3) and high porosity (98.2%). This characteristic also effectively suppresses the heat transfer of PI nanofibers, resulting in an ultralow thermal conductivity (20.6 mW m−1 K−1). Meanwhile, PI nanofibers also exhibit excellent mechanical properties with a stress and strain of 5.52 MPa and 62.7%, respectively. In addition, compared to other commercial thermal insulation materials, PI nanofibers demonstrate superior extreme temperature tolerance (from −196 to 350 °C) and flame retardancy (limit oxygen index of 30.8%). Given these advantages, this work provides inspiration for the structural design of nanofiber materials with efficient thermal insulation.

---

## 24. Poly (lactic acid) electrospun nanofiber membranes: Advanced characterization for biomedical applications with drug loading performance studies.

**Year:** 2024

### Abstract
